Repository: awifoq/Agent-PVK

# Agent-PVK

A multi-agent molecular discovery framework for identifying perovskite
solar-cell additives.  Agent-PVK combines three molecule generators
(autoregressive Transformer, fragment recombination, and LLM), a
competition-style Pareto scorer, and a three-stage screening funnel
(coarse agent screen → thin-film optical PCE → device validation).

This repository contains **only the agent framework code and the screening
logs** associated with the manuscript.  Experimental input data
(optical/device J–V measurements, the 46-molecule seed library dictionary)
are paper-private and are **not** redistributed here.

## Pipeline overview

```
                    ┌──────────────────────────────────────────────┐
                    │            AgentCore (multi-batch)           │
   seed SMILES ───▶ │  GENERATE → VALIDATE → PROPERTIES → FILTER   │
   (46 mol lib)     │  → SCREEN (PCE + DFT) → PARETO Top-K         │
                    │  → ANALYST (LLM direction feedback) ── loop  │
                    └──────────────────────────────────────────────┘
                                     │ Top scaffolds
                                     ▼
   ┌────────────────────────────────────────────────────────────────┐
   │  Stage 2  BinaryOpticalScreener — 173 HTS pairs                │
   │  scaffold / monomer / synergy / recovery  fusion scoring       │
   │  + MMX optical-PCE prediction + rank fusion                    │
   └────────────────────────────────────────────────────────────────┘
                                     │ 6 pairs promoted
                                     ▼
   ┌────────────────────────────────────────────────────────────────┐
   │  Stage 3  Device J–V verification (p-i-n, 1.68 eV)             │
   └────────────────────────────────────────────────────────────────┘
```

### Scoring formula

```
agent_score  = 0.7 × molecule_score + 0.3 × feasibility_score

molecule_score  = 0.8 × pce_relative + 0.1 × validity + 0.1 × sa_component
feasibility     = 0.30 × availability + 0.25 × dft + 0.20 × func_group
                + 0.15 × qed + 0.10 × complexity
```

ML-predicted PCE is used only as a within-pool *relative* score
(`pce_relative_score`); it never participates in absolute rankings.

## Repository layout

```
agentpvk/               agent framework (Python package)
├── core/               AgentCore, ToolRegistry, AgentScorer,
│                       StateManager, BinaryOpticalScreener,
│                       funnel selection, scaffold coverage
├── generators/         ARTransformerGen, FragmentRecombGen, LLMGenerator
├── tools/
│   ├── validation/     SMILES validation & deduplication
│   ├── properties/     SA / QED / descriptors / filters
│   ├── screening/      XGBoost PCE, MIST-style DFT (RDKit fallbacks)
│   ├── llm/            MMX client, batch analyst, optical-PCE predictor
│   ├── availability/   PubChem-style purchasability scoring
│   └── decomposition/  molecule dictionary, scaffold fusion/splitting
├── config.py           generation & training configuration
├── model.py            autoregressive SMILES Transformer
├── tokenizer.py        character-level SMILES tokenizer
├── dataset.py          PyTorch dataset for token sequences
├── run_agent.py        main entry: multi-batch discovery agent
├── run_pipeline.py     7-stage funnel pipeline (requires paper data)
└── run_three_stage_funnel.py  coarse → optical → device funnel

data/                   seed library CSV (public portion)
logs/                   screening logs (the pipeline outputs)
```

## Quick start

Run a short discovery session with the fragment generator only
(no trained AR checkpoint or LLM key required):

```bash
python agentpvk/run_agent.py --no-ar --no-llm --max-batches 2 --top-k 20
```

Results are written to `agentpvk/output/`:

- `agent_state.json` — full agent state (pool, history, scores)
- `molecule_pool.csv` — all generated molecules with computed scores
- `top_candidates.csv` — Top-30 by `agent_score`

### Using the AR Transformer

The autoregressive generator needs a checkpoint at
`agentpvk/checkpoints/best_model.pt` (plus `tokenizer.json`).  You can
train one from a SMILES corpus:

```python
from generators import ARTransformerGen
gen = ARTransformerGen()
gen.train(smiles_list, epochs=40)
```

### Three-stage funnel

```bash
python agentpvk/run_three_stage_funnel.py \
    --agent-state agentpvk/output/agent_state.json \
    --mol-dict  /path/to/46-molecule-library.txt \
    --hts-xlsx  /path/to/hts-raw.xlsx
```

`--mol-dict` and `--hts-xlsx` are the paper-private experimental inputs and
must be supplied by the user.

## Screening logs (`logs/`)

The `logs/` directory archives the outputs of the published screening
pipeline (generated with this framework):

| Directory | Contents |
|-----------|----------|
| `01_generation/` | molecule pool, generator counts, rerun summary, t-SNE coordinates, LLM prompts |
| `02_screening/`  | batch trend, Top-50 candidates, SHAP feature importance |

File: logs/07_device/manual8_device.csv
add1,add2,add3,PCE,FF,Voc,Jsc,idealVoc,pk,r,cat
4-ATpHCl,—,MACl,21.71,83.84,1.2677,20.42,1.3721,4-ATpHCl||—,8,M8
PAA,—,MACl,20.4,81.12,1.2431,20.23,1.3704,PAA||—,9,M8
2-chloronicotinamide,—,MACl,21.78,85.12,1.2559,20.38,1.3737,2-chloronicotinamide||—,10,M8
DMFP,—,MACl,21.94,83.61,1.2486,21.01,1.3489,DMFP||—,11,M8
PDMA,—,MACl,22.44,85.88,1.2587,20.76,1.3613,PDMA||—,12,M8
Piperazinium chloride,—,MACl,19.73,80.04,1.1617,21.21,1.3382,Piperazinium chloride||—,13,M8
11MA,—,MACl,22.31,83.81,1.2524,21.26,1.3367,11MA||—,14,M8
—,—,Control,19.7,79.7,1.207,20.48,—,—||—,15,M8
